Repository: virtualatoms/LaREST

# LaREST: Lactone Ring-opening Energetics Sorting Tool

LaREST is a computational chemistry pipeline for predicting the thermodynamics of lactone ring-opening polymerization reactions. Given a set of monomer SMILES strings and polymer chain lengths, it computes Boltzmann-averaged enthalpies (H), entropies (S), and free energies (G) by chaining together four levels of theory:

1. **RDKit** — MMFF conformer generation, ranked by xTB free energy
2. **CREST** — conformer/rotamer ensemble exploration (iMTD-GC)
3. **CENSO** — DFT refinement of the ensemble via ORCA (four sub-stages of increasing accuracy)
4. **CREST entropy** — conformational entropy correction applied to the CENSO results

Two reaction types are supported:

- **RER** (Ring Equilibrium Reaction) — no initiator; polymer chain only
- **ROR** (Ring-Opening polymerization Reaction) — includes an initiating alcohol

Final reaction thermodynamics are computed as:

```
ΔX = (X_polymer - n·X_monomer - X_initiator) / n
```

where *n* is the polymer chain length.

## Usage

### Running locally

```bash
larest <config.toml> -o <output_dir>
```

- `config` — path to `config.toml` (required)
- `-o` / `--output` — directory where all results are written (default: `./output`)
- `-v` / `--verbose` — increase console log verbosity

### Running on HPC (Imperial College PBS)

A PBS job script is included for Imperial College's HPC service. Edit the resource directives and the `MODIFY ME` block at the top of `pipeline.sh`, then submit from the LaREST root directory:

```bash
qsub pipeline.sh
```

Key variables to set in `pipeline.sh`:

| Variable | Description |
|---|---|
| `CONDA_DIR` | Path to the directory containing your conda binary |
| `CONDA_ENV` | Conda environment name (default: `larest`) |
| `N_CORES` | Number of cores matching the PBS `ncpus` directive |

### Checkpointing

LaREST automatically checkpoints after each pipeline stage. If a run is interrupted, re-running the same command will resume from the first incomplete stage — completed stages are not re-executed.

## Configuration

Pipeline behaviour is controlled by `config.toml` in the config directory. User settings are **deep-merged** on top of the built-in defaults in [`src/larest/defaults.toml`](./src/larest/defaults.toml), so you only need to set the values that differ from defaults. A minimal starting point is provided in [`config/example.config`](./config/example.config). See [`config/reference.toml`](./config/reference.toml) for documentation of every available option.

### Parallelisation

Set the core count once at the top level and it propagates to every stage:

```toml
[parallelisation]
n_cores = 16
```

This fills in the stage-specific parallelisation keys automatically:

| Stage | Config key | CLI flag |
|---|---|---|
| RDKit | `[rdkit].n_cores` | (internal, `numThreads`) |
| xTB | `[xtb].parallel` | `--parallel N` |
| CREST confgen | `[crest.confgen].T` | `--T N` |
| CREST entropy | `[crest.entropy].T` | `--T N` |
| CENSO | `[censo.cli].maxcores` | `--maxcores N` |

To override for a specific stage, set that key directly in your `config.toml`:

```toml
[parallelisation]
n_cores = 16      # default for all stages

[censo.cli]
maxcores = 8      # CENSO uses fewer cores (e.g. limited by memory per ORCA job)
```

> [!NOTE]
> CENSO's `maxcores` sets the total CPU budget across all concurrent ORCA jobs.
> A common pattern is to set `n_cores` to the total available cores and lower
> `maxcores` if ORCA jobs are memory-constrained.

### `[reaction]`

The most important section — defines what to compute.

```toml
[reaction]
type = "RER"                  # "RER" (no initiator) or "ROR" (with initiator)
monomers = ["O=C1OCC1"]      # list of monomer SMILES
lengths = [2, 3, 4]           # polymer chain lengths to evaluate
initiator = "C1=CC=C(C=C1)CO" # initiator SMILES (required for ROR only)
```

### `[steps]`

Toggle individual pipeline stages on or off.

```toml
[steps]
rdkit = true          # RDKit conformer generation + xTB ranking
crest_confgen = true  # CREST conformer ensemble
censo = true          # CENSO DFT refinement
crest_entropy = true  # CREST conformational entropy correction
xtb = true            # xTB re-ranking after rdkit and crest_confgen stages
```

### `[rdkit]`

Controls MMFF conformer generation. Key options:

| Key | Description |
|---|---|
| `n_conformers` | Number of conformers to generate |
| `n_cores` | CPU cores for parallel embedding and optimisation |
| `mmff` | MMFF variant: `"MMFF94"` or `"MMFF94s"` |
| `random_seed` | Seed for reproducibility |

### `[xtb]`

Options passed directly as CLI flags to the `xtb` binary. The `etemp` key is used internally to derive entropy via S = (H − G) / T and is not passed as a flag.

| Key | Description |
|---|---|
| `etemp` | Electronic temperature in K (required) |
| `gfn` | GFN-xTB method level (0, 1, or 2) |
| `alpb` | Implicit solvent (e.g. `"toluene"`) |
| `ohess` | Hessian level after optimisation (e.g. `"vtight"`) |

File: results/tu-2023/experimental.csv
# Initial monomer concentration of 0.1-0.5M
# Initiator p-tolylmethanol in solvent d8-toluene
# Thermodynamic parameters acquired by monitoring the polymerisation equilibrium
# over a temperature range of 40-70C using variable-temperature 1H-NMR spectroscopy
# Standard state Hp, Sp, and Tc (1M) values calculated.


name,delta_H,delta_S
CL,-14.0,-6.0
M1,-16.2,-14.9
M2,-14.0,-14.0
M3,-14.8,-21.3
M4,-12.7,-24.7
M5,-15.6,-22.4
M6,-20.0,-34.4
M7,null,null
M8,-17.5,-23.2
M9,-17.0,-21.9
M10,-17.8,-27.9
M11,-18.5,-30.2
M12,-19.7,-41.9


# References:
# 10.1038/s41467-023-38916-5
# 10.1002/1521-3935(20020401)203:5/6<889::AID-MACP889>3.0.CO;2-O
